Repository: Lea-Pitl/batconnect_project

# README : BATCONNECT PROJECT
**Author :** Léa PITAULT

**Starting date :** 07/01/2021

## Data file format : 
.txt file with 8 columns

Sequence number | time | cycle number | Voltage (V) | Current (mA) | Charge (m.Ah) | Discharge (m.Ah) | Cell external temperature (°C)

## Files of the project : 
- Functions_PlotCurves.py : contains all the useful functions to sort the data, plot curves, compute the ICA, filter the data and curves
- Main_dataMargot : main file using Margot dataset and LiNMC battery cell
- Main_dataLea : main file using Lea dataset and LiFePO4 battery cell

File: dataset_testbench_files/20210823_Cycle50A_35deg_LiFePO4_BATCONNECT_bat1_CA1 - Copie.txt (part 16 of 19)
Ns	time/s	cycle number	Ecell/V	I/mA	Q charge/mA.h	Q discharge/mA.h	Temperature/°C
1	2,72E+05	1,30E+01	3,40E+00	3,00E+04	4,07E+04	0,00E+00	3,68E+01
1	2,72E+05	1,30E+01	3,40E+00	3,00E+04	4,10E+04	0,00E+00	3,69E+01
1	2,72E+05	1,30E+01	3,40E+00	3,00E+04	4,12E+04	0,00E+00	3,70E+01
1	2,72E+05	1,30E+01	3,40E+00	3,00E+04	4,15E+04	0,00E+00	3,68E+01
1	2,73E+05	1,30E+01	3,40E+00	3,00E+04	4,17E+04	0,00E+00	3,69E+01
1	2,73E+05	1,30E+01	3,40E+00	3,00E+04	4,20E+04	0,00E+00	3,69E+01
1	2,73E+05	1,30E+01	3,40E+00	3,00E+04	4,22E+04	0,00E+00	3,70E+01
1	2,73E+05	1,30E+01	3,40E+00	3,00E+04	4,25E+04	0,00E+00	3,71E+01
1	2,73E+05	1,30E+01	3,40E+00	3,00E+04	4,27E+04	0,00E+00	3,71E+01
1	2,73E+05	1,30E+01	3,40E+00	3,00E+04	4,30E+04	0,00E+00	3,69E+01
1	2,73E+05	1,30E+01	3,40E+00	3,00E+04	4,32E+04	0,00E+00	3,70E+01
1	2,73E+05	1,30E+01	3,40E+00	3,00E+04	4,35E+04	0,00E+00	3,71E+01
1	2,73E+05	1,30E+01	3,40E+00	3,00E+04	4,37E+04	0,00E+00	3,69E+01
1	2,73E+05	1,30E+01	3,40E+00	3,00E+04	4,40E+04	0,00E+00	3,70E+01
1	2,73E+05	1,30E+01	3,40E+00	3,00E+04	4,42E+04	0,00E+00	3,68E+01
1	2,73E+05	1,30E+01	3,40E+00	3,00E+04	4,45E+04	0,00E+00	3,68E+01
1	2,73E+05	1,30E+01	3,40E+00	3,00E+04	4,47E+04	0,00E+00	3,72E+01
1	2,73E+05	1,30E+01	3,40E+00	3,00E+04	4,50E+04	0,00E+00	3,69E+01
1	2,73E+05	1,30E+01	3,40E+00	3,00E+04	4,52E+04	0,00E+00	3,68E+01
1	2,73E+05	1,30E+01	3,40E+00	3,00E+04	4,55E+04	0,00E+00	3,70E+01
1	2,73E+05	1,30E+01	3,40E+00	3,00E+04	4,57E+04	0,00E+00	3,69E+01
1	2,73E+05	1,30E+01	3,40E+00	3,00E+04	4,60E+04	0,00E+00	3,69E+01
1	2,73E+05	1,30E+01	3,40E+00	3,00E+04	4,62E+04	0,00E+00	3,70E+01
1	2,73E+05	1,30E+01	3,40E+00	3,00E+04	4,65E+04	0,00E+00	3,71E+01
1	2,73E+05	1,30E+01	3,40E+00	3,00E+04	4,67E+04	0,00E+00	3,71E+01
1	2,73E+05	1,30E+01	3,40E+00	3,00E+04	4,70E+04	0,00E+00	3,70E+01
1	2,73E+05	1,30E+01	3,40E+00	3,00E+04	4,72E+04	0,00E+00	3,69E+01
1	2,73E+05	1,30E+01	3,40E+00	3,00E+04	4,75E+04	0,00E+00	3,72E+01
1	2,73E+05	1,30E+01	3,40E+00	3,00E+04	4,77E+04	0,00E+00	3,71E+01
1	2,73E+05	1,30E+01	3,40E+00	3,00E+04	4,80E+04	0,00E+00	3,71E+01
1	2,73E+05	1,30E+01	3,40E+00	3,00E+04	4,82E+04	0,00E+00	3,71E+01
1	2,73E+05	1,30E+01	3,40E+00	3,00E+04	4,85E+04	0,00E+00	3,72E+01
1	2,73E+05	1,30E+01	3,40E+00	3,00E+04	4,87E+04	0,00E+00	3,69E+01
1	2,73E+05	1,30E+01	3,40E+00	3,00E+04	4,90E+04	0,00E+00	3,70E+01
1	2,73E+05	1,30E+01	3,40E+00	3,00E+04	4,92E+04	0,00E+00	3,71E+01
1	2,73E+05	1,30E+01	3,40E+00	3,00E+04	4,95E+04	0,00E+00	3,70E+01
1	2,73E+05	1,30E+01	3,40E+00	3,00E+04	4,97E+04	0,00E+00	3,70E+01
1	2,73E+05	1,30E+01	3,40E+00	3,00E+04	5,00E+04	0,00E+00	3,71E+01
1	2,74E+05	1,30E+01	3,40E+00	3,00E+04	5,02E+04	0,00E+00	3,68E+01
1	2,74E+05	1,30E+01	3,40E+00	3,00E+04	5,05E+04	0,00E+00	3,71E+01
1	2,74E+05	1,30E+01	3,40E+00	3,00E+04	5,07E+04	0,00E+00	3,69E+01
1	2,74E+05	1,30E+01	3,40E+00	3,00E+04	5,10E+04	0,00E+00	3,71E+01
1	2,74E+05	1,30E+01	3,40E+00	3,00E+04	5,12E+04	0,00E+00	3,70E+01
1	2,74E+05	1,30E+01	3,40E+00	3,00E+04	5,15E+04	0,00E+00	3,69E+01
1	2,74E+05	1,30E+01	3,40E+00	3,00E+04	5,17E+04	0,00E+00	3,71E+01
1	2,74E+05	1,30E+01	3,40E+00	3,00E+04	5,20E+04	0,00E+00	3,69E+01
1	2,74E+05	1,30E+01	3,40E+00	3,00E+04	5,22E+04	0,00E+00	3,67E+01
1	2,74E+05	1,30E+01	3,40E+00	3,00E+04	5,25E+04	0,00E+00	3,72E+01
1	2,74E+05	1,30E+01	3,40E+00	3,00E+04	5,27E+04	0,00E+00	3,70E+01
1	2,74E+05	1,30E+01	3,40E+00	3,00E+04	5,30E+04	0,00E+00	3,69E+01
1	2,74E+05	1,30E+01	3,40E+00	3,00E+04	5,32E+04	0,00E+00	3,68E+01
1	2,74E+05	1,30E+01	3,40E+00	3,00E+04	5,35E+04	0,00E+00	3,71E+01
1	2,74E+05	1,30E+01	3,40E+00	3,00E+04	5,37E+04	0,00E+00	3,72E+01
1	2,74E+05	1,30E+01	3,40E+00	3,00E+04	5,40E+04	0,00E+00	3,71E+01
1	2,74E+05	1,30E+01	3,40E+00	3,00E+04	5,42E+04	0,00E+00	3,72E+01
1	2,74E+05	1,30E+01	3,40E+00	3,00E+04	5,45E+04	0,00E+00	3,71E+01
1	2,74E+05	1,30E+01	3,40E+00	3,00E+04	5,47E+04	0,00E+00	3,69E+01
1	2,74E+05	1,30E+01	3,41E+00	3,00E+04	5,50E+04	0,00E+00	3,69E+01
1	2,74E+05	1,30E+01	3,41E+00	3,00E+04	5,52E+04	0,00E+00	3,69E+01
1	2,74E+05	1,30E+01	3,41E+00	3,00E+04	5,55E+04	0,00E+00	3,71E+01
1	2,74E+05	1,30E+01	3,41E+00	3,00E+04	5,57E+04	0,00E+00	3,71E+01
1	2,74E+05	1,30E+01	3,41E+00	3,00E+04	5,60E+04	0,00E+00	3,69E+01
1	2,74E+05	1,30E+01	3,41E+00	3,00E+04	5,62E+04	0,00E+00	3,71E+01
1	2,74E+05	1,30E+01	3,41E+00	3,00E+04	5,65E+04	0,00E+00	3,70E+01
1	2,74E+05	1,30E+01	3,41E+00	3,00E+04	5,67E+04	0,00E+00	3,71E+01
1	2,74E+05	1,30E+01	3,41E+00	3,00E+04	5,70E+04	0,00E+00	3,71E+01
1	2,74E+05	1,30E+01	3,41E+00	3,00E+04	5,72E+04	0,00E+00	3,71E+01
1	2,74E+05	1,30E+01	3,41E+00	3,00E+04	5,75E+04	0,00E+00	3,73E+01
1	2,74E+05	1,30E+01	3,41E+00	3,00E+04	5,77E+04	0,00E+00	3,70E+01
1	2,74E+05	1,30E+01	3,41E+00	3,00E+04	5,80E+04	0,00E+00	3,71E+01
1	2,74E+05	1,30E+01	3,41E+00	3,00E+04	5,82E+04	0,00E+00	3,70E+01
1	2,75E+05	1,30E+01	3,41E+00	3,00E+04	5,85E+04	0,00E+00	3,71E+01
1	2,75E+05	1,30E+01	3,41E+00	3,00E+04	5,87E+04	0,00E+00	3,72E+01
1	2,75E+05	1,30E+01	3,41E+00	3,00E+04	5,90E+04	0,00E+00	3,71E+01
1	2,75E+05	1,30E+01	3,41E+00	3,00E+04	5,92E+04	0,00E+00	3,72E+01
1	2,75E+05	1,30E+01	3,41E+00	3,00E+04	5,95E+04	0,00E+00	3,69E+01
1	2,75E+05	1,30E+01	3,41E+00	3,00E+04	5,97E+04	0,00E+00	3,71E+01
1	2,75E+05	1,30E+01	3,41E+00	3,00E+04	6,00E+04	0,00E+00	3,71E+01
1	2,75E+05	1,30E+01	3,41E+00	3,00E+04	6,02E+04	0,00E+00	3,70E+01
1	2,75E+05	1,30E+01	3,41E+00	3,00E+04	6,05E+04	0,00E+00	3,72E+01
1	2,75E+05	1,30E+01	3,41E+00	3,00E+04	6,07E+04	0,00E+00	3,69E+01
1	2,75E+05	1,30E+01	3,41E+00	3,00E+04	6,10E+04	0,00E+00	3,71E+01
1	2,75E+05	1,30E+01	3,41E+00	3,00E+04	6,12E+04	0,00E+00	3,69E+01
1	2,75E+05	1,30E+01	3,41E+00	3,00E+04	6,15E+04	0,00E+00	3,71E+01
1	2,75E+05	1,30E+01	3,41E+00	3,00E+04	6,17E+04	0,00E+00	3,69E+01
1	2,75E+05	1,30E+01	3,42E+00	3,00E+04	6,20E+04	0,00E+00	3,70E+01
1	2,75E+05	1,30E+01	3,42E+00	3,00E+04	6,22E+04	0,00E+00	3,69E+01
1	2,75E+05	1,30E+01	3,42E+00	3,00E+04	6,25E+04	0,00E+00	3,70E+01
1	2,75E+05	1,30E+01	3,42E+00	3,00E+04	6,27E+04	0,00E+00	3,70E+01
1	2,75E+05	1,30E+01	3,42E+00	3,00E+04	6,30E+04	0,00E+00	3,71E+01
1	2,75E+05	1,30E+01	3,42E+00	3,00E+04	6,32E+04	0,00E+00	3,71E+01
1	2,75E+05	1,30E+01	3,42E+00	3,00E+04	6,35E+04	0,00E+00	3,71E+01
1	2,75E+05	1,30E+01	3,42E+00	3,00E+04	6,37E+04	0,00E+00	3,70E+01
1	2,75E+05	1,30E+01	3,42E+00	3,00E+04	6,40E+04	0,00E+00	3,70E+01
1	2,75E+05	1,30E+01	3,42E+00	3,00E+04	6,42E+04	0,00E+00	3,72E+01
1	2,75E+05	1,30E+01	3,42E+00	3,00E+04	6,45E+04	0,00E+00	3,70E+01
1	2,75E+05	1,30E+01	3,42E+00	3,00E+04	6,47E+04	0,00E+00	3,72E+01
1	2,75E+05	1,30E+01	3,42E+00	3,00E+04	6,50E+04	0,00E+00	3,72E+01
1	2,75E+05	1,30E+01	3,43E+00	3,00E+04	6,52E+04	0,00E+00	3,70E+01
1	2,75E+05	1,30E+01	3,43E+00	3,00E+04	6,55E+04	0,00E+00	3,72E+01
1	2,75E+05	1,30E+01	3,43E+00	3,00E+04	6,57E+04	0,00E+00	3,70E+01
1	2,75E+05	1,30E+01	3,43E+00	3,00E+04	6,60E+04	0,00E+00	3,70E+01
1	2,75E+05	1,30E+01	3,43E+00	3,00E+04	6,62E+04	0,00E+00	3,70E+01
1	2,75E+05	1,30E+01	3,43E+00	3,00E+04	6,65E+04	0,00E+00	3,69E+01
1	2,76E+05	1,30E+01	3,43E+00	3,00E+04	6,67E+04	0,00E+00	3,69E+01
1	2,76E+05	1,30E+01	3,43E+00	3,00E+04	6,70E+04	0,00E+00	3,69E+01
1	2,76E+05	1,30E+01	3,43E+00	3,00E+04	6,72E+04	0,00E+00	3,68E+01
1	2,76E+05	1,30E+01	3,43E+00	3,00E+04	6,75E+04	0,00E+00	3,70E+01
1	2,76E+05	1,30E+01	3,43E+00	3,00E+04	6,77E+04	0,00E+00	3,69E+01
1	2,76E+05	1,30E+01	3,43E+00	3,00E+04	6,80E+04	0,00E+00	3,71E+01
1	2,76E+05	1,30E+01	3,43E+00	3,00E+04	6,82E+04	0,00E+00	3,70E+01
1	2,76E+05	1,30E+01	3,43E+00	3,00E+04	6,85E+04	0,00E+00	3,71E+01
1	2,76E+05	1,30E+01	3,43E+00	3,00E+04	6,87E+04	0,00E+00	3,71E+01
1	2,76E+05	1,30E+01	3,43E+00	3,00E+04	6,90E+04	0,00E+00	3,71E+01
1	2,76E+05	1,30E+01	3,43E+00	3,00E+04	6,92E+04	0,00E+00	3,70E+01
1	2,76E+05	1,30E+01	3,43E+00	3,00E+04	6,95E+04	0,00E+00	3,68E+01
1	2,76E+05	1,30E+01	3,43E+00	3,00E+04	6,97E+04	0,00E+00	3,69E+01
1	2,76E+05	1,30E+01	3,43E+00	3,00E+04	7,00E+04	0,00E+00	3,70E+01
1	2,76E+05	1,30E+01	3,43E+00	3,00E+04	7,02E+04	0,00E+00	3,69E+01
1	2,76E+05	1,30E+01	3,43E+00	3,00E+04	7,05E+04	0,00E+00	3,70E+01
1	2,76E+05	1,30E+01	3,43E+00	3,00E+04	7,07E+04	0,00E+00	3,69E+01
1	2,76E+05	1,30E+01	3,43E+00	3,00E+04	7,10E+04	0,00E+00	3,68E+01
1	2,76E+05	1,30E+01	3,43E+00	3,00E+04	7,12E+04	0,00E+00	3,69E+01
1	2,76E+05	1,30E+01	3,43E+00	3,00E+04	7,15E+04	0,00E+00	3,68E+01
1	2,76E+05	1,30E+01	3,43E+00	3,00E+04	7,17E+04	0,00E+00	3,67E+01
1	2,76E+05	1,30E+01	3,43E+00	3,00E+04	7,20E+04	0,00E+00	3,67E+01
1	2,76E+05	1,30E+01	3,43E+00	3,00E+04	7,22E+04	0,00E+00	3,68E+01
1	2,76E+05	1,30E+01	3,43E+00	3,00E+04	7,25E+04	0,00E+00	3,66E+01
1	2,76E+05	1,30E+01	3,43E+00	3,00E+04	7,27E+04	0,00E+00	3,68E+01
1	2,76E+05	1,30E+01	3,43E+00	3,00E+04	7,30E+04	0,00E+00	3,68E+01
1	2,76E+05	1,30E+01	3,43E+00	3,00E+04	7,32E+04	0,00E+00	3,68E+01
1	2,76E+05	1,30E+01	3,43E+00	3,00E+04	7,35E+04	0,00E+00	3,69E+01
1	2,76E+05	1,30E+01	3,43E+00	3,00E+04	7,37E+04	0,00E+00	3,72E+01
1	2,76E+05	1,30E+01	3,43E+00	3,00E+04	7,40E+04	0,00E+00	3,66E+01
1	2,76E+05	1,30E+01	3,43E+00	3,00E+04	7,42E+04	0,00E+00	3,68E+01
1	2,76E+05	1,30E+01	3,43E+00	3,00E+04	7,45E+04	0,00E+00	3,68E+01
1	2,76E+05	1,30E+01	3,43E+00	3,00E+04	7,47E+04	0,00E+00	3,69E+01
1	2,76E+05	1,30E+01	3,43E+00	3,00E+04	7,50E+04	0,00E+00	3,67E+01
1	2,77E+05	1,30E+01	3,43E+00	3,00E+04	7,52E+04	0,00E+00	3,67E+01
1	2,77E+05	1,30E+01	3,43E+00	3,00E+04	7,55E+04	0,00E+00	3,67E+01
1	2,77E+05	1,30E+01	3,43E+00	3,00E+04	7,57E+04	0,00E+00	3,68E+01
1	2,77E+05	1,30E+01	3,43E+00	3,00E+04	7,60E+04	0,00E+00	3,68E+01
1	2,77E+05	1,30E+01	3,43E+00	3,00E+04	7,62E+04	0,00E+00	3,68E+01
1	2,77E+05	1,30E+01	3,43E+00	3,00E+04	7,65E+04	0,00E+00	3,67E+01
1	2,77E+05	1,30E+01	3,43E+00	3,00E+04	7,67E+04	0,00E+00	3,69E+01
1	2,77E+05	1,30E+01	3,43E+00	3,00E+04	7,70E+04	0,00E+00	3,67E+01
1	2,77E+05	1,30E+01	3,43E+00	3,00E+04	7,72E+04	0,00E+00	3,69E+01
1	2,77E+05	1,30E+01	3,43E+00	3,00E+04	7,75E+04	0,00E+00	3,66E+01
1	2,77E+05	1,30E+01	3,43E+00	3,00E+04	7,77E+04	0,00E+00	3,67E+01
1	2,77E+05	1,30E+01	3,43E+00	3,00E+04	7,80E+04	0,00E+00	3,66E+01
1	2,77E+05	1,30E+01	3,43E+00	3,00E+04	7,82E+04	0,00E+00	3,68E+01
1	2,77E+05	1,30E+01	3,43E+00	3,00E+04	7,85E+04	0,00E+00	3,68E+01
1	2,77E+05	1,30E+01	3,43E+00	3,00E+04	7,87E+04	0,00E+00	3,68E+01
1	2,77E+05	1,30E+01	3,44E+00	3,00E+04	7,90E+04	0,00E+00	3,67E+01
1	2,77E+05	1,30E+01	3,44E+00	3,00E+04	7,92E+04	0,00E+00	3,68E+01
1	2,77E+05	1,30E+01	3,44E+00	3,00E+04	7,95E+04	0,00E+00	3,69E+01
1	2,77E+05	1,30E+01	3,44E+00	3,00E+04	7,97E+04	0,00E+00	3,69E+01
1	2,77E+05	1,30E+01	3,44E+00	3,00E+04	8,00E+04	0,00E+00	3,68E+01
1	2,77E+05	1,30E+01	3,44E+00	3,00E+04	8,02E+04	0,00E+00	3,67E+01
1	2,77E+05	1,30E+01	3,44E+00	3,00E+04	8,05E+04	0,00E+00	3,66E+01
1	2,77E+05	1,30E+01	3,44E+00	3,00E+04	8,07E+04	0,00E+00	3,69E+01
1	2,77E+05	1,30E+01	3,44E+00	3,00E+04	8,10E+04	0,00E+00	3,68E+01
1	2,77E+05	1,30E+01	3,44E+00	3,00E+04	8,12E+04	0,00E+00	3,68E+01
1	2,77E+05	1,30E+01	3,44E+00	3,00E+04	8,15E+04	0,00E+00	3,66E+01
1	2,77E+05	1,30E+01	3,44E+00	3,00E+04	8,17E+04	0,00E+00	3,68E+01
1	2,77E+05	1,30E+01	3,44E+00	3,00E+04	8,20E+04	0,00E+00	3,68E+01
1	2,77E+05	1,30E+01	3,44E+00	3,00E+04	8,22E+04	0,00E+00	3,68E+01
1	2,77E+05	1,30E+01	3,44E+00	3,00E+04	8,25E+04	0,00E+00	3,66E+01
1	2,77E+05	1,30E+01	3,44E+00	3,00E+04	8,27E+04	0,00E+00	3,68E+01
1	2,77E+05	1,30E+01	3,44E+00	3,00E+04	8,30E+04	0,00E+00	3,67E+01
1	2,77E+05	1,30E+01	3,44E+00	3,00E+04	8,32E+04	0,00E+00	3,67E+01
1	2,78E+05	1,30E+01	3,44E+00	3,00E+04	8,35E+04	0,00E+00	3,66E+01
1	2,78E+05	1,30E+01	3,44E+00	3,00E+04	8,37E+04	0,00E+00	3,65E+01
1	2,78E+05	1,30E+01	3,44E+00	3,00E+04	8,40E+04	0,00E+00	3,68E+01
1	2,78E+05	1,30E+01	3,44E+00	3,00E+04	8,42E+04	0,00E+00	3,66E+01
1	2,78E+05	1,30E+01	3,44E+00	3,00E+04	8,45E+04	0,00E+00	3,65E+01
1	2,78E+05	1,30E+01	3,44E+00	3,00E+04	8,47E+04	0,00E+00	3,68E+01
1	2,78E+05	1,30E+01	3,44E+00	3,00E+04	8,50E+04	0,00E+00	3,67E+01
1	2,78E+05	1,30E+01	3,44E+00	3,00E+04	8,52E+04	0,00E+00	3,67E+01
1	2,78E+05	1,30E+01	3,44E+00	3,00E+04	8,55E+04	0,00E+00	3,69E+01
1	2,78E+05	1,30E+01	3,44E+00	3,00E+04	8,57E+04	0,00E+00	3,67E+01
1	2,78E+05	1,30E+01	3,44E+00	3,00E+04	8,60E+04	0,00E+00	3,67E+01
1	2,78E+05	1,30E+01	3,44E+00	3,00E+04	8,62E+04	0,00E+00	3,67E+01
1	2,78E+05	1,30E+01	3,44E+00	3,00E+04	8,65E+04	0,00E+00	3,66E+01
1	2,78E+05	1,30E+01	3,44E+00	3,00E+04	8,67E+04	0,00E+00	3,67E+01
1	2,78E+05	1,30E+01	3,44E+00	3,00E+04	8,70E+04	0,00E+00	3,68E+01
1	2,78E+05	1,30E+01	3,44E+00	3,00E+04	8,72E+04	0,00E+00	3,68E+01
1	2,78E+05	1,30E+01	3,44E+00	3,00E+04	8,75E+04	0,00E+00	3,69E+01
1	2,78E+05	1,30E+01	3,44E+00	3,00E+04	8,77E+04	0,00E+00	3,68E+01
1	2,78E+05	1,30E+01	3,44E+00	3,00E+04	8,80E+04	0,00E+00	3,67E+01
1	2,78E+05	1,30E+01	3,44E+00	3,00E+04	8,82E+04	0,00E+00	3,69E+01
1	2,78E+05	1,30E+01	3,44E+00	3,00E+04	8,85E+04	0,00E+00	3,68E+01
1	2,78E+05	1,30E+01	3,44E+00	3,00E+04	8,87E+04	0,00E+00	3,66E+01
1	2,78E+05	1,30E+01	3,44E+00	3,00E+04	8,90E+04	0,00E+00	3,67E+01
1	2,78E+05	1,30E+01	3,44E+00	3,00E+04	8,92E+04	0,00E+00	3,66E+01
1	2,78E+05	1,30E+01	3,44E+00	3,00E+04	8,95E+04	0,00E+00	3,66E+01
1	2,78E+05	1,30E+01	3,44E+00	3,00E+04	8,97E+04	0,00E+00	3,68E+01
1	2,78E+05	1,30E+01	3,44E+00	3,00E+04	9,00E+04	0,00E+00	3,69E+01
1	2,78E+05	1,30E+01	3,44E+00	3,00E+04	9,02E+04	0,00E+00	3,68E+01
1	2,78E+05	1,30E+01	3,44E+00	3,00E+04	9,05E+04	0,00E+00	3,69E+01
1	2,78E+05	1,30E+01	3,44E+00	3,00E+04	9,07E+04	0,00E+00	3,69E+01
1	2,78E+05	1,30E+01	3,44E+00	3,00E+04	9,10E+04	0,00E+00	3,68E+01
1	2,78E+05	1,30E+01	3,44E+00	3,00E+04	9,12E+04	0,00E+00	3,66E+01
1	2,78E+05	1,30E+01	3,44E+00	3,00E+04	9,15E+04	0,00E+00	3,68E+01
1	2,79E+05	1,30E+01	3,44E+00	3,00E+04	9,17E+04	0,00E+00	3,69E+01
1	2,79E+05	1,30E+01	3,44E+00	3,00E+04	9,20E+04	0,00E+00	3,68E+01
1	2,79E+05	1,30E+01	3,44E+00	3,00E+04	9,22E+04	0,00E+00	3,68E+01
1	2,79E+05	1,30E+01	3,44E+00	3,00E+04	9,25E+04	0,00E+00	3,69E+01
1	2,79E+05	1,30E+01	3,44E+00	3,00E+04	9,27E+04	0,00E+00	3,68E+01
1	2,79E+05	1,30E+01	3,44E+00	3,00E+04	9,30E+04	0,00E+00	3,69E+01
1	2,79E+05	1,30E+01	3,44E+00	3,00E+04	9,32E+04	0,00E+00	3,68E+01
1	2,79E+05	1,30E+01	3,44E+00	3,00E+04	9,35E+04	0,00E+00	3,67E+01
1	2,79E+05	1,30E+01	3,44E+00	3,00E+04	9,37E+04	0,00E+00	3,66E+01
1	2,79E+05	1,30E+01	3,44E+00	3,00E+04	9,40E+04	0,00E+00	3,65E+01
1	2,79E+05	1,30E+01	3,44E+00	3,00E+04	9,42E+04	0,00E+00	3,70E+01
1	2,79E+05	1,30E+01	3,44E+00	3,00E+04	9,45E+04	0,00E+00	3,67E+01
1	2,79E+05	1,30E+01	3,44E+00	3,00E+04	9,47E+04	0,00E+00	3,69E+01
1	2,79E+05	1,30E+01	3,44E+00	3,00E+04	9,50E+04	0,00E+00	3,67E+01
1	2,79E+05	1,30E+01	3,44E+00	3,00E+04	9,52E+04	0,00E+00	3,67E+01
1	2,79E+05	1,30E+01	3,45E+00	3,00E+04	9,55E+04	0,00E+00	3,67E+01
1	2,79E+05	1,30E+01	3,45E+00	3,00E+04	9,57E+04	0,00E+00	3,67E+01
1	2,79E+05	1,30E+01	3,45E+00	3,00E+04	9,60E+04	0,00E+00	3,67E+01
1	2,79E+05	1,30E+01	3,45E+00	3,00E+04	9,62E+04	0,00E+00	3,68E+01
1	2,79E+05	1,30E+01	3,45E+00	3,00E+04	9,65E+04	0,00E+00	3,69E+01
1	2,79E+05	1,30E+01	3,45E+00	3,00E+04	9,67E+04	0,00E+00	3,68E+01
1	2,79E+05	1,30E+01	3,45E+00	3,00E+04	9,70E+04	0,00E+00	3,67E+01
1	2,79E+05	1,30E+01	3,45E+00	3,00E+04	9,72E+04	0,00E+00	3,69E+01
1	2,79E+05	1,30E+01	3,45E+00	3,00E+04	9,75E+04	0,00E+00	3,69E+01
1	2,79E+05	1,30E+01	3,45E+00	3,00E+04	9,77E+04	0,00E+00	3,68E+01
1	2,79E+05	1,30E+01	3,45E+00	3,00E+04	9,80E+04	0,00E+00	3,68E+01
1	2,79E+05	1,30E+01	3,45E+00	3,00E+04	9,82E+04	0,00E+00	3,66E+01
1	2,79E+05	1,30E+01	3,45E+00	3,00E+04	9,85E+04	0,00E+00	3,69E+01
1	2,79E+05	1,30E+01	3,45E+00	3,00E+04	9,87E+04	0,00E+00	3,68E+01
1	2,79E+05	1,30E+01	3,45E+00	3,00E+04	9,90E+04	0,00E+00	3,69E+01
1	2,79E+05	1,30E+01	3,45E+00	3,00E+04	9,92E+04	0,00E+00	3,70E+01
1	2,79E+05	1,30E+01	3,45E+00	3,00E+04	9,95E+04	0,00E+00	3,66E+01
1	2,79E+05	1,30E+01	3,45E+00	3,00E+04	9,97E+04	0,00E+00	3,68E+01
1	2,79E+05	1,30E+01	3,45E+00	3,00E+04	1,00E+05	0,00E+00	3,66E+01
1	2,80E+05	1,30E+01	3,45E+00	3,00E+04	1,00E+05	0,00E+00	3,68E+01
1	2,80E+05	1,30E+01	3,45E+00	3,00E+04	1,00E+05	0,00E+00	3,68E+01
1	2,80E+05	1,30E+01	3,45E+00	3,00E+04	1,01E+05	0,00E+00	3,68E+01
1	2,80E+05	1,30E+01	3,45E+00	3,00E+04	1,01E+05	0,00E+00	3,67E+01
1	2,80E+05	1,30E+01	3,46E+00	3,00E+04	1,01E+05	0,00E+00	3,69E+01
1	2,80E+05	1,30E+01	3,46E+00	3,00E+04	1,01E+05	0,00E+00	3,70E+01
1	2,80E+05	1,30E+01	3,46E+00	3,00E+04	1,02E+05	0,00E+00	3,68E+01
1	2,80E+05	1,30E+01	3,46E+00	3,00E+04	1,02E+05	0,00E+00	3,69E+01
1	2,80E+05	1,30E+01	3,46E+00	3,00E+04	1,02E+05	0,00E+00	3,68E+01
1	2,80E+05	1,30E+01	3,46E+00	3,00E+04	1,02E+05	0,00E+00	3,67E+01
1	2,80E+05	1,30E+01	3,46E+00	3,00E+04	1,03E+05	0,00E+00	3,69E+01
1	2,80E+05	1,30E+01	3,46E+00	3,00E+04	1,03E+05	0,00E+00	3,67E+01
1	2,80E+05	1,30E+01	3,47E+00	3,00E+04	1,03E+05	0,00E+00	3,68E+01
1	2,80E+05	1,30E+01	3,47E+00	3,00E+04	1,03E+05	0,00E+00	3,69E+01
1	2,80E+05	1,30E+01	3,47E+00	3,00E+04	1,04E+05	0,00E+00	3,69E+01
1	2,80E+05	1,30E+01	3,47E+00	3,00E+04	1,04E+05	0,00E+00	3,69E+01
1	2,80E+05	1,30E+01	3,48E+00	3,00E+04	1,04E+05	0,00E+00	3,68E+01
1	2,80E+05	1,30E+01	3,48E+00	3,00E+04	1,04E+05	0,00E+00	3,68E+01
1	2,80E+05	1,30E+01	3,49E+00	3,00E+04	1,05E+05	0,00E+00	3,67E+01
1	2,80E+05	1,30E+01	3,51E+00	3,00E+04	1,05E+05	0,00E+00	3,68E+01
1	2,80E+05	1,30E+01	3,53E+00	3,00E+04	1,05E+05	0,00E+00	3,68E+01
1	2,80E+05	1,30E+01	3,57E+00	3,00E+04	1,05E+05	0,00E+00	3,69E+01
1	2,80E+05	1,30E+01	3,65E+00	3,00E+04	1,06E+05	0,00E+00	3,69E+01
1	2,80E+05	1,30E+01	3,65E+00	3,00E+04	1,06E+05	0,00E+00	3,69E+01
2	2,80E+05	1,30E+01	3,65E+00	3,04E+04	1,06E+05	0,00E+00	3,68E+01
2	2,80E+05	1,30E+01	3,65E+00	1,09E+04	1,06E+05	0,00E+00	3,67E+01
2	2,80E+05	1,30E+01	3,65E+00	5,75E+03	1,06E+05	0,00E+00	3,67E+01
2	2,80E+05	1,30E+01	3,65E+00	5,25E+03	1,06E+05	0,00E+00	3,67E+01
2	2,80E+05	1,30E+01	3,65E+00	5,25E+03	1,06E+05	0,00E+00	3,67E+01
3	2,80E+05	1,30E+01	3,64E+00	0,00E+00	1,06E+05	0,00E+00	3,64E+01
3	2,80E+05	1,30E+01	3,59E+00	0,00E+00	1,06E+05	0,00E+00	3,63E+01
3	2,80E+05	1,30E+01	3,57E+00	0,00E+00	1,06E+05	0,00E+00	3,60E+01
3	2,80E+05	1,30E+01	3,56E+00	0,00E+00	1,06E+05	0,00E+00	3,55E+01
3	2,80E+05	1,30E+01	3,56E+00	0,00E+00	1,06E+05	0,00E+00	3,53E+01
3	2,80E+05	1,30E+01	3,55E+00	0,00E+00	1,06E+05	0,00E+00	3,52E+01
3	2,80E+05	1,30E+01	3,55E+00	0,00E+00	1,06E+05	0,00E+00	3,53E+01
3	2,80E+05	1,30E+01	3,55E+00	0,00E+00	1,06E+05	0,00E+00	3,50E+01
3	2,80E+05	1,30E+01	3,54E+00	0,00E+00	1,06E+05	0,00E+00	3,48E+01
3	2,81E+05	1,30E+01	3,54E+00	0,00E+00	1,06E+05	0,00E+00	3,47E+01
3	2,81E+05	1,30E+01	3,54E+00	0,00E+00	1,06E+05	0,00E+00	3,47E+01
3	2,81E+05	1,30E+01	3,54E+00	0,00E+00	1,06E+05	0,00E+00	3,46E+01
3	2,81E+05	1,30E+01	3,54E+00	0,00E+00	1,06E+05	0,00E+00	3,46E+01
3	2,81E+05	1,30E+01	3,54E+00	0,00E+00	1,06E+05	0,00E+00	3,46E+01
3	2,81E+05	1,30E+01	3,54E+00	0,00E+00	1,06E+05	0,00E+00	3,47E+01
3	2,81E+05	1,30E+01	3,53E+00	0,00E+00	1,06E+05	0,00E+00	3,44E+01
3	2,81E+05	1,30E+01	3,53E+00	0,00E+00	1,06E+05	0,00E+00	3,43E+01
3	2,81E+05	1,30E+01	3,53E+00	0,00E+00	1,06E+05	0,00E+00	3,44E+01
3	2,81E+05	1,30E+01	3,53E+00	0,00E+00	1,06E+05	0,00E+00	3,43E+01
3	2,81E+05	1,30E+01	3,53E+00	0,00E+00	1,06E+05	0,00E+00	3,43E+01
3	2,81E+05	1,30E+01	3,53E+00	0,00E+00	1,06E+05	0,00E+00	3,41E+01
3	2,81E+05	1,30E+01	3,53E+00	0,00E+00	1,06E+05	0,00E+00	3,44E+01
3	2,81E+05	1,30E+01	3,53E+00	0,00E+00	1,06E+05	0,00E+00	3,42E+01
3	2,81E+05	1,30E+01	3,53E+00	0,00E+00	1,06E+05	0,00E+00	3,43E+01
3	2,81E+05	1,30E+01	3,53E+00	0,00E+00	1,06E+05	0,00E+00	3,42E+01
3	2,81E+05	1,30E+01	3,53E+00	0,00E+00	1,06E+05	0,00E+00	3,43E+01
3	2,81E+05	1,30E+01	3,53E+00	0,00E+00	1,06E+05	0,00E+00	3,42E+01
3	2,81E+05	1,30E+01	3,53E+00	0,00E+00	1,06E+05	0,00E+00	3,41E+01
3	2,81E+05	1,30E+01	3,53E+00	0,00E+00	1,06E+05	0,00E+00	3,43E+01
3	2,81E+05	1,30E+01	3,53E+00	0,00E+00	1,06E+05	0,00E+00	3,41E+01
3	2,81E+05	1,30E+01	3,53E+00	0,00E+00	1,06E+05	0,00E+00	3,42E+01
3	2,81E+05	1,30E+01	3,53E+00	0,00E+00	1,06E+05	0,00E+00	3,43E+01
3	2,81E+05	1,30E+01	3,52E+00	0,00E+00	1,06E+05	0,00E+00	3,39E+01
3	2,81E+05	1,30E+01	3,52E+00	0,00E+00	1,06E+05	0,00E+00	3,41E+01
3	2,81E+05	1,30E+01	3,52E+00	0,00E+00	1,06E+05	0,00E+00	3,39E+01
3	2,81E+05	1,30E+01	3,52E+00	0,00E+00	1,06E+05	0,00E+00	3,40E+01
3	2,81E+05	1,30E+01	3,52E+00	0,00E+00	1,06E+05	0,00E+00	3,42E+01
3	2,81E+05	1,30E+01	3,52E+00	0,00E+00	1,06E+05	0,00E+00	3,40E+01
3	2,81E+05	1,30E+01	3,52E+00	0,00E+00	1,06E+05	0,00E+00	3,38E+01
3	2,81E+05	1,30E+01	3,52E+00	0,00E+00	1,06E+05	0,00E+00	3,40E+01
3	2,81E+05	1,30E+01	3,52E+00	0,00E+00	1,06E+05	0,00E+00	3,39E+01
3	2,81E+05	1,30E+01	3,52E+00	0,00E+00	1,06E+05	0,00E+00	3,39E+01
3	2,82E+05	1,30E+01	3,52E+00	0,00E+00	1,06E+05	0,00E+00	3,39E+01
3	2,82E+05	1,30E+01	3,52E+00	0,00E+00	1,06E+05	0,00E+00	3,41E+01
3	2,82E+05	1,30E+01	3,52E+00	0,00E+00	1,06E+05	0,00E+00	3,40E+01
3	2,82E+05	1,30E+01	3,52E+00	0,00E+00	1,06E+05	0,00E+00	3,40E+01
3	2,82E+05	1,30E+01	3,52E+00	0,00E+00	1,06E+05	0,00E+00	3,41E+01
3	2,82E+05	1,30E+01	3,52E+00	0,00E+00	1,06E+05	0,00E+00	3,38E+01
3	2,82E+05	1,30E+01	3,52E+00	0,00E+00	1,06E+05	0,00E+00	3,40E+01
3	2,82E+05	1,30E+01	3,52E+00	0,00E+00	1,06E+05	0,00E+00	3,40E+01
3	2,82E+05	1,30E+01	3,52E+00	0,00E+00	1,06E+05	0,00E+00	3,39E+01
3	2,82E+05	1,30E+01	3,52E+00	0,00E+00	1,06E+05	0,00E+00	3,40E+01
3	2,82E+05	1,30E+01	3,52E+00	0,00E+00	1,06E+05	0,00E+00	3,40E+01
3	2,82E+05	1,30E+01	3,52E+00	0,00E+00	1,06E+05	0,00E+00	3,40E+01
3	2,82E+05	1,30E+01	3,52E+00	0,00E+00	1,06E+05	0,00E+00	3,40E+01
3	2,82E+05	1,30E+01	3,52E+00	0,00E+00	1,06E+05	0,00E+00	3,39E+01
3	2,82E+05	1,30E+01	3,52E+00	0,00E+00	1,06E+05	0,00E+00	3,40E+01
3	2,82E+05	1,30E+01	3,52E+00	0,00E+00	1,06E+05	0,00E+00	3,42E+01
3	2,82E+05	1,30E+01	3,52E+00	0,00E+00	1,06E+05	0,00E+00	3,38E+01
3	2,82E+05	1,30E+01	3,52E+00	0,00E+00	1,06E+05	0,00E+00	3,39E+01
4	2,82E+05	1,30E+01	3,40E+00	-5,00E+04	0,00E+00	2,78E-02	3,42E+01
4	2,82E+05	1,30E+01	3,25E+00	-5,00E+04	0,00E+00	4,17E+02	3,47E+01
4	2,82E+05	1,30E+01	3,21E+00	-5,00E+04	0,00E+00	8,33E+02	3,54E+01
4	2,82E+05	1,30E+01	3,20E+00	-5,00E+04	0,00E+00	1,25E+03	3,61E+01
4	2,82E+05	1,30E+01	3,19E+00	-5,00E+04	0,00E+00	1,67E+03	3,62E+01
4	2,82E+05	1,30E+01	3,19E+00	-5,00E+04	0,00E+00	2,08E+03	3,69E+01
4	2,82E+05	1,30E+01	3,19E+00	-5,00E+04	0,00E+00	2,50E+03	3,65E+01
4	2,82E+05	1,30E+01	3,19E+00	-5,00E+04	0,00E+00	2,92E+03	3,67E+01
4	2,82E+05	1,30E+01	3,19E+00	-5,00E+04	0,00E+00	3,33E+03	3,69E+01
4	2,82E+05	1,30E+01	3,19E+00	-5,00E+04	0,00E+00	3,75E+03	3,70E+01
4	2,82E+05	1,30E+01	3,19E+00	-5,00E+04	0,00E+00	4,17E+03	3,70E+01
4	2,82E+05	1,30E+01	3,19E+00	-5,00E+04	0,00E+00	4,58E+03	3,71E+01
4	2,82E+05	1,30E+01	3,19E+00	-5,00E+04	0,00E+00	5,00E+03	3,73E+01
4	2,82E+05	1,30E+01	3,19E+00	-5,00E+04	0,00E+00	5,42E+03	3,72E+01
4	2,82E+05	1,30E+01	3,19E+00	-5,00E+04	0,00E+00	5,83E+03	3,73E+01
4	2,82E+05	1,30E+01	3,19E+00	-5,00E+04	0,00E+00	6,25E+03	3,74E+01
4	2,83E+05	1,30E+01	3,19E+00	-5,00E+04	0,00E+00	6,67E+03	3,73E+01
4	2,83E+05	1,30E+01	3,19E+00	-5,00E+04	0,00E+00	7,08E+03	3,73E+01
4	2,83E+05	1,30E+01	3,19E+00	-5,00E+04	0,00E+00	7,50E+03	3,76E+01
4	2,83E+05	1,30E+01	3,19E+00	-5,00E+04	0,00E+00	7,92E+03	3,75E+01
4	2,83E+05	1,30E+01	3,19E+00	-5,00E+04	0,00E+00	8,33E+03	3,73E+01
4	2,83E+05	1,30E+01	3,19E+00	-5,00E+04	0,00E+00	8,75E+03	3,75E+01
4	2,83E+05	1,30E+01	3,19E+00	-5,00E+04	0,00E+00	9,17E+03	3,76E+01
4	2,83E+05	1,30E+01	3,19E+00	-5,00E+04	0,00E+00	9,58E+03	3,78E+01
4	2,83E+05	1,30E+01	3,19E+00	-5,00E+04	0,00E+00	1,00E+04	3,77E+01
4	2,83E+05	1,30E+01	3,19E+00	-5,00E+04	0,00E+00	1,04E+04	3,77E+01
4	2,83E+05	1,30E+01	3,19E+00	-5,00E+04	0,00E+00	1,08E+04	3,79E+01
4	2,83E+05	1,30E+01	3,19E+00	-5,00E+04	0,00E+00	1,13E+04	3,77E+01
4	2,83E+05	1,30E+01	3,19E+00	-5,00E+04	0,00E+00	1,17E+04	3,78E+01
4	2,83E+05	1,30E+01	3,19E+00	-5,00E+04	0,00E+00	1,21E+04	3,79E+01
4	2,83E+05	1,30E+01	3,19E+00	-5,00E+04	0,00E+00	1,25E+04	3,79E+01
4	2,83E+05	1,30E+01	3,19E+00	-5,00E+04	0,00E+00	1,29E+04	3,80E+01
4	2,83E+05	1,30E+01	3,19E+00	-5,00E+04	0,00E+00	1,33E+04	3,80E+01
4	2,83E+05	1,30E+01	3,19E+00	-5,00E+04	0,00E+00	1,38E+04	3,80E+01
4	2,83E+05	1,30E+01	3,19E+00	-5,00E+04	0,00E+00	1,42E+04	3,80E+01
4	2,83E+05	1,30E+01	3,19E+00	-5,00E+04	0,00E+00	1,46E+04	3,78E+01
4	2,83E+05	1,30E+01	3,19E+00	-5,00E+04	0,00E+00	1,50E+04	3,80E+01
4	2,83E+05	1,30E+01	3,19E+00	-5,00E+04	0,00E+00	1,54E+04	3,81E+01
4	2,83E+05	1,30E+01	3,19E+00	-5,00E+04	0,00E+00	1,58E+04	3,78E+01
4	2,83E+05	1,30E+01	3,19E+00	-5,00E+04	0,00E+00	1,63E+04	3,82E+01
4	2,83E+05	1,30E+01	3,19E+00	-5,00E+04	0,00E+00	1,67E+04	3,83E+01
4	2,83E+05	1,30E+01	3,19E+00	-5,00E+04	0,00E+00	1,71E+04	3,81E+01
4	2,83E+05	1,30E+01	3,19E+00	-5,00E+04	0,00E+00	1,75E+04	3,81E+01
4	2,83E+05	1,30E+01	3,19E+00	-5,00E+04	0,00E+00	1,79E+04	3,82E+01
4	2,83E+05	1,30E+01	3,19E+00	-5,00E+04	0,00E+00	1,83E+04	3,82E+01
4	2,83E+05	1,30E+01	3,19E+00	-5,00E+04	0,00E+00	1,88E+04	3,82E+01
4	2,83E+05	1,30E+01	3,19E+00	-5,00E+04	0,00E+00	1,92E+04	3,82E+01
4	2,83E+05	1,30E+01	3,19E+00	-5,00E+04	0,00E+00	1,96E+04	3,83E+01
4	2,83E+05	1,30E+01	3,19E+00	-5,00E+04	0,00E+00	2,00E+04	3,83E+01
4	2,84E+05	1,30E+01	3,19E+00	-5,00E+04	0,00E+00	2,04E+04	3,84E+01
4	2,84E+05	1,30E+01	3,19E+00	-5,00E+04	0,00E+00	2,08E+04	3,84E+01
4	2,84E+05	1,30E+01	3,18E+00	-5,00E+04	0,00E+00	2,13E+04	3,83E+01
4	2,84E+05	1,30E+01	3,18E+00	-5,00E+04	0,00E+00	2,17E+04	3,84E+01
4	2,84E+05	1,30E+01	3,18E+00	-5,00E+04	0,00E+00	2,21E+04	3,84E+01
4	2,84E+05	1,30E+01	3,18E+00	-5,00E+04	0,00E+00	2,25E+04	3,83E+01
4	2,84E+05	1,30E+01	3,18E+00	-5,00E+04	0,00E+00	2,29E+04	3,81E+01
4	2,84E+05	1,30E+01	3,18E+00	-5,00E+04	0,00E+00	2,33E+04	3,82E+01
4	2,84E+05	1,30E+01	3,18E+00	-5,00E+04	0,00E+00	2,38E+04	3,85E+01
4	2,84E+05	1,30E+01	3,18E+00	-5,00E+04	0,00E+00	2,42E+04	3,83E+01
4	2,84E+05	1,30E+01	3,18E+00	-5,00E+04	0,00E+00	2,46E+04	3,85E+01
4	2,84E+05	1,30E+01	3,18E+00	-5,00E+04	0,00E+00	2,50E+04	3,85E+01
4	2,84E+05	1,30E+01	3,18E+00	-5,00E+04	0,00E+00	2,54E+04	3,81E+01
4	2,84E+05	1,30E+01	3,18E+00	-5,00E+04	0,00E+00	2,58E+04	3,82E+01
4	2,84E+05	1,30E+01	3,18E+00	-5,00E+04	0,00E+00	2,63E+04	3,84E+01
4	2,84E+05	1,30E+01	3,18E+00	-5,00E+04	0,00E+00	2,67E+04	3,85E+01
4	2,84E+05	1,30E+01	3,18E+00	-5,00E+04	0,00E+00	2,71E+04	3,84E+01
4	2,84E+05	1,30E+01	3,18E+00	-5,00E+04	0,00E+00	2,75E+04	3,82E+01
4	2,84E+05	1,30E+01	3,18E+00	-5,00E+04	0,00E+00	2,79E+04	3,84E+01
4	2,84E+05	1,30E+01	3,18E+00	-5,00E+04	0,00E+00	2,83E+04	3,85E+01
4	2,84E+05	1,30E+01	3,18E+00	-5,00E+04	0,00E+00	2,88E+04	3,86E+01
4	2,84E+05	1,30E+01	3,18E+00	-5,00E+04	0,00E+00	2,92E+04	3,85E+01
4	2,84E+05	1,30E+01	3,18E+00	-5,00E+04	0,00E+00	2,96E+04	3,85E+01
4	2,84E+05	1,30E+01	3,18E+00	-5,00E+04	0,00E+00	3,00E+04	3,84E+01
4	2,84E+05	1,30E+01	3,18E+00	-5,00E+04	0,00E+00	3,04E+04	3,85E+01
4	2,84E+05	1,30E+01	3,17E+00	-5,00E+04	0,00E+00	3,08E+04	3,87E+01
4	2,84E+05	1,30E+01	3,17E+00	-5,00E+04	0,00E+00	3,13E+04	3,83E+01
4	2,84E+05	1,30E+01	3,17E+00	-5,00E+04	0,00E+00	3,17E+04	3,84E+01
4	2,84E+05	1,30E+01	3,17E+00	-5,00E+04	0,00E+00	3,21E+04	3,85E+01
4	2,84E+05	1,30E+01	3,17E+00	-5,00E+04	0,00E+00	3,25E+04	3,84E+01
4	2,84E+05	1,30E+01	3,17E+00	-5,00E+04	0,00E+00	3,29E+04	3,85E+01
4	2,84E+05	1,30E+01	3,17E+00	-5,00E+04	0,00E+00	3,33E+04	3,83E+01
4	2,84E+05	1,30E+01	3,17E+00	-5,00E+04	0,00E+00	3,38E+04	3,84E+01
4	2,85E+05	1,30E+01	3,17E+00	-5,00E+04	0,00E+00	3,42E+04	3,84E+01
4	2,85E+05	1,30E+01	3,17E+00	-5,00E+04	0,00E+00	3,46E+04	3,84E+01
4	2,85E+05	1,30E+01	3,17E+00	-5,00E+04	0,00E+00	3,50E+04	3,84E+01
4	2,85E+05	1,30E+01	3,17E+00	-5,00E+04	0,00E+00	3,54E+04	3,85E+01
4	2,85E+05	1,30E+01	3,17E+00	-5,00E+04	0,00E+00	3,58E+04	3,85E+01
4	2,85E+05	1,30E+01	3,17E+00	-5,00E+04	0,00E+00	3,63E+04	3,87E+01
4	2,85E+05	1,30E+01	3,16E+00	-5,00E+04	0,00E+00	3,67E+04	3,84E+01
4	2,85E+05	1,30E+01	3,16E+00	-5,00E+04	0,00E+00	3,71E+04	3,86E+01
4	2,85E+05	1,30E+01	3,16E+00	-5,00E+04	0,00E+00	3,75E+04	3,86E+01
4	2,85E+05	1,30E+01	3,16E+00	-5,00E+04	0,00E+00	3,79E+04	3,83E+01
4	2,85E+05	1,30E+01	3,16E+00	-5,00E+04	0,00E+00	3,83E+04	3,84E+01
4	2,85E+05	1,30E+01	3,16E+00	-5,00E+04	0,00E+00	3,88E+04	3,88E+01
4	2,85E+05	1,30E+01	3,16E+00	-5,00E+04	0,00E+00	3,92E+04	3,84E+01
4	2,85E+05	1,30E+01	3,16E+00	-5,00E+04	0,00E+00	3,96E+04	3,83E+01
4	2,85E+05	1,30E+01	3,16E+00	-5,00E+04	0,00E+00	4,00E+04	3,85E+01
4	2,85E+05	1,30E+01	3,16E+00	-5,00E+04	0,00E+00	4,04E+04	3,83E+01
4	2,85E+05	1,30E+01	3,16E+00	-5,00E+04	0,00E+00	4,08E+04	3,84E+01
4	2,85E+05	1,30E+01	3,16E+00	-5,00E+04	0,00E+00	4,13E+04	3,85E+01
4	2,85E+05	1,30E+01	3,16E+00	-5,00E+04	0,00E+00	4,17E+04	3,85E+01
4	2,85E+05	1,30E+01	3,16E+00	-5,00E+04	0,00E+00	4,21E+04	3,83E+01
4	2,85E+05	1,30E+01	3,16E+00	-5,00E+04	0,00E+00	4,25E+04	3,83E+01
4	2,85E+05	1,30E+01	3,15E+00	-5,00E+04	0,00E+00	4,29E+04	3,84E+01
4	2,85E+05	1,30E+01	3,15E+00	-5,00E+04	0,00E+00	4,33E+04	3,85E+01
4	2,85E+05	1,30E+01	3,15E+00	-5,00E+04	0,00E+00	4,38E+04	3,85E+01
4	2,85E+05	1,30E+01	3,15E+00	-5,00E+04	0,00E+00	4,42E+04	3,83E+01
4	2,85E+05	1,30E+01	3,15E+00	-5,00E+04	0,00E+00	4,46E+04	3,85E+01
4	2,85E+05	1,30E+01	3,15E+00	-5,00E+04	0,00E+00	4,50E+04	3,84E+01
4	2,85E+05	1,30E+01	3,15E+00	-5,00E+04	0,00E+00	4,54E+04	3,83E+01
4	2,85E+05	1,30E+01	3,15E+00	-5,00E+04	0,00E+00	4,58E+04	3,82E+01
4	2,85E+05	1,30E+01	3,15E+00	-5,00E+04	0,00E+00	4,63E+04	3,83E+01
4	2,85E+05	1,30E+01	3,15E+00	-5,00E+04	0,00E+00	4,67E+04	3,81E+01
4	2,85E+05	1,30E+01	3,15E+00	-5,00E+04	0,00E+00	4,71E+04	3,82E+01
4	2,85E+05	1,30E+01	3,15E+00	-5,00E+04	0,00E+00	4,75E+04	3,82E+01
4	2,85E+05	1,30E+01	3,15E+00	-5,00E+04	0,00E+00	4,79E+04	3,83E+01
4	2,86E+05	1,30E+01	3,15E+00	-5,00E+04	0,00E+00	4,83E+04	3,82E+01
4	2,86E+05	1,30E+01	3,15E+00	-5,00E+04	0,00E+00	4,88E+04	3,82E+01
4	2,86E+05	1,30E+01	3,15E+00	-5,00E+04	0,00E+00	4,92E+04	3,81E+01
4	2,86E+05	1,30E+01	3,15E+00	-5,00E+04	0,00E+00	4,96E+04	3,84E+01
4	2,86E+05	1,30E+01	3,15E+00	-5,00E+04	0,00E+00	5,00E+04	3,81E+01
4	2,86E+05	1,30E+01	3,15E+00	-5,00E+04	0,00E+00	5,04E+04	3,83E+01
4	2,86E+05	1,30E+01	3,15E+00	-5,00E+04	0,00E+00	5,08E+04	3,80E+01
4	2,86E+05	1,30E+01	3,15E+00	-5,00E+04	0,00E+00	5,13E+04	3,83E+01
4	2,86E+05	1,30E+01	3,15E+00	-5,00E+04	0,00E+00	5,17E+04	3,83E+01
4	2,86E+05	1,30E+01	3,15E+00	-5,00E+04	0,00E+00	5,21E+04	3,82E+01
4	2,86E+05	1,30E+01	3,15E+00	-5,00E+04	0,00E+00	5,25E+04	3,81E+01
4	2,86E+05	1,30E+01	3,15E+00	-5,00E+04	0,00E+00	5,29E+04	3,82E+01
4	2,86E+05	1,30E+01	3,15E+00	-5,00E+04	0,00E+00	5,33E+04	3,84E+01
4	2,86E+05	1,30E+01	3,15E+00	-5,00E+04	0,00E+00	5,38E+04	3,82E+01
4	2,86E+05	1,30E+01	3,15E+00	-5,00E+04	0,00E+00	5,42E+04	3,83E+01
4	2,86E+05	1,30E+01	3,15E+00	-5,00E+04	0,00E+00	5,46E+04	3,83E+01
4	2,86E+05	1,30E+01	3,15E+00	-5,00E+04	0,00E+00	5,50E+04	3,82E+01
4	2,86E+05	1,30E+01	3,15E+00	-5,00E+04	0,00E+00	5,54E+04	3,81E+01
4	2,86E+05	1,30E+01	3,15E+00	-5,00E+04	0,00E+00	5,58E+04	3,79E+01
4	2,86E+05	1,30E+01	3,15E+00	-5,00E+04	0,00E+00	5,63E+04	3,80E+01
4	2,86E+05	1,30E+01	3,14E+00	-5,00E+04	0,00E+00	5,67E+04	3,79E+01
4	2,86E+05	1,30E+01	3,14E+00	-5,00E+04	0,00E+00	5,71E+04	3,80E+01
4	2,86E+05	1,30E+01	3,14E+00	-5,00E+04	0,00E+00	5,75E+04	3,81E+01
4	2,86E+05	1,30E+01	3,14E+00	-5,00E+04	0,00E+00	5,79E+04	3,79E+01
4	2,86E+05	1,30E+01	3,14E+00	-5,00E+04	0,00E+00	5,83E+04	3,79E+01
4	2,86E+05	1,30E+01	3,14E+00	-5,00E+04	0,00E+00	5,88E+04	3,81E+01
4	2,86E+05	1,30E+01	3,14E+00	-5,00E+04	0,00E+00	5,92E+04	3,81E+01
4	2,86E+05	1,30E+01	3,14E+00	-5,00E+04	0,00E+00	5,96E+04	3,81E+01
4	2,86E+05	1,30E+01	3,14E+00	-5,00E+04	0,00E+00	6,00E+04	3,82E+01
4	2,86E+05	1,30E+01	3,14E+00	-5,00E+04	0,00E+00	6,04E+04	3,80E+01
4	2,86E+05	1,30E+01	3,14E+00	-5,00E+04	0,00E+00	6,08E+04	3,83E+01
4	2,86E+05	1,30E+01	3,14E+00	-5,00E+04	0,00E+00	6,13E+04	3,80E+01
4	2,86E+05	1,30E+01	3,14E+00	-5,00E+04	0,00E+00	6,17E+04	3,82E+01
4	2,87E+05	1,30E+01	3,14E+00	-5,00E+04	0,00E+00	6,21E+04	3,82E+01
4	2,87E+05	1,30E+01	3,14E+00	-5,00E+04	0,00E+00	6,25E+04	3,79E+01
4	2,87E+05	1,30E+01	3,14E+00	-5,00E+04	0,00E+00	6,29E+04	3,81E+01
4	2,87E+05	1,30E+01	3,14E+00	-5,00E+04	0,00E+00	6,33E+04	3,81E+01
4	2,87E+05	1,30E+01	3,14E+00	-5,00E+04	0,00E+00	6,38E+04	3,82E+01
4	2,87E+05	1,30E+01	3,14E+00	-5,00E+04	0,00E+00	6,42E+04	3,81E+01
4	2,87E+05	1,30E+01	3,14E+00	-5,00E+04	0,00E+00	6,46E+04	3,82E+01
4	2,87E+05	1,30E+01	3,14E+00	-5,00E+04	0,00E+00	6,50E+04	3,82E+01
4	2,87E+05	1,30E+01	3,14E+00	-5,00E+04	0,00E+00	6,54E+04	3,81E+01
4	2,87E+05	1,30E+01	3,14E+00	-5,00E+04	0,00E+00	6,58E+04	3,81E+01
4	2,87E+05	1,30E+01	3,14E+00	-5,00E+04	0,00E+00	6,63E+04	3,82E+01
4	2,87E+05	1,30E+01	3,14E+00	-5,00E+04	0,00E+00	6,67E+04	3,81E+01
4	2,87E+05	1,30E+01	3,13E+00	-5,00E+04	0,00E+00	6,71E+04	3,82E+01
4	2,87E+05	1,30E+01	3,13E+00	-5,00E+04	0,00E+00	6,75E+04	3,82E+01
4	2,87E+05	1,30E+01	3,13E+00	-5,00E+04	0,00E+00	6,79E+04	3,81E+01
4	2,87E+05	1,30E+01	3,13E+00	-5,00E+04	0,00E+00	6,83E+04	3,81E+01
4	2,87E+05	1,30E+01	3,13E+00	-5,00E+04	0,00E+00	6,88E+04	3,84E+01
4	2,87E+05	1,30E+01	3,13E+00	-5,00E+04	0,00E+00	6,92E+04	3,81E+01
4	2,87E+05	1,30E+01	3,13E+00	-5,00E+04	0,00E+00	6,96E+04	3,84E+01
4	2,87E+05	1,30E+01	3,13E+00	-5,00E+04	0,00E+00	7,00E+04	3,82E+01
4	2,87E+05	1,30E+01	3,13E+00	-5,00E+04	0,00E+00	7,04E+04	3,81E+01
4	2,87E+05	1,30E+01	3,13E+00	-5,00E+04	0,00E+00	7,08E+04	3,81E+01
4	2,87E+05	1,30E+01	3,13E+00	-5,00E+04	0,00E+00	7,13E+04	3,82E+01
4	2,87E+05	1,30E+01	3,13E+00	-5,00E+04	0,00E+00	7,17E+04	3,83E+01
4	2,87E+05	1,30E+01	3,13E+00	-5,00E+04	0,00E+00	7,21E+04	3,82E+01
4	2,87E+05	1,30E+01	3,13E+00	-5,00E+04	0,00E+00	7,25E+04	3,80E+01
4	2,87E+05	1,30E+01	3,13E+00	-5,00E+04	0,00E+00	7,29E+04	3,82E+01
4	2,87E+05	1,30E+01	3,13E+00	-5,00E+04	0,00E+00	7,33E+04	3,84E+01
4	2,87E+05	1,30E+01	3,13E+00	-5,00E+04	0,00E+00	7,38E+04	3,83E+01
4	2,87E+05	1,30E+01	3,12E+00	-5,00E+04	0,00E+00	7,42E+04	3,83E+01
4	2,87E+05	1,30E+01	3,12E+00	-5,00E+04	0,00E+00	7,46E+04	3,83E+01
4	2,87E+05	1,30E+01	3,12E+00	-5,00E+04	0,00E+00	7,50E+04	3,82E+01
4	2,87E+05	1,30E+01	3,12E+00	-5,00E+04	0,00E+00	7,54E+04	3,84E+01
4	2,88E+05	1,30E+01	3,12E+00	-5,00E+04	0,00E+00	7,58E+04	3,84E+01
4	2,88E+05	1,30E+01	3,12E+00	-5,00E+04	0,00E+00	7,63E+04	3,83E+01
4	2,88E+05	1,30E+01	3,12E+00	-5,00E+04	0,00E+00	7,67E+04	3,83E+01
4	2,88E+05	1,30E+01	3,12E+00	-5,00E+04	0,00E+00	7,71E+04	3,83E+01
4	2,88E+05	1,30E+01	3,12E+00	-5,00E+04	0,00E+00	7,75E+04	3,87E+01
4	2,88E+05	1,30E+01	3,12E+00	-5,00E+04	0,00E+00	7,79E+04	3,86E+01
4	2,88E+05	1,30E+01	3,11E+00	-5,00E+04	0,00E+00	7,83E+04	3,84E+01
4	2,88E+05	1,30E+01	3,11E+00	-5,00E+04	0,00E+00	7,88E+04	3,84E+01
4	2,88E+05	1,30E+01	3,11E+00	-5,00E+04	0,00E+00	7,92E+04	3,85E+01
4	2,88E+05	1,30E+01	3,11E+00	-5,00E+04	0,00E+00	7,96E+04	3,86E+01
4	2,88E+05	1,30E+01	3,11E+00	-5,00E+04	0,00E+00	8,00E+04	3,84E+01
4	2,88E+05	1,30E+01	3,11E+00	-5,00E+04	0,00E+00	8,04E+04	3,82E+01
4	2,88E+05	1,30E+01	3,11E+00	-5,00E+04	0,00E+00	8,08E+04	3,85E+01
4	2,88E+05	1,30E+01	3,11E+00	-5,00E+04	0,00E+00	8,13E+04	3,83E+01
4	2,88E+05	1,30E+01	3,11E+00	-5,00E+04	0,00E+00	8,17E+04	3,87E+01
4	2,88E+05	1,30E+01	3,10E+00	-5,00E+04	0,00E+00	8,21E+04	3,87E+01
4	2,88E+05	1,30E+01	3,10E+00	-5,00E+04	0,00E+00	8,25E+04	3,85E+01
4	2,88E+05	1,30E+01	3,10E+00	-5,00E+04	0,00E+00	8,29E+04	3,85E+01
4	2,88E+05	1,30E+01	3,10E+00	-5,00E+04	0,00E+00	8,33E+04	3,84E+01
4	2,88E+05	1,30E+01	3,10E+00	-5,00E+04	0,00E+00	8,38E+04	3,86E+01
4	2,88E+05	1,30E+01	3,10E+00	-5,00E+04	0,00E+00	8,42E+04	3,87E+01
4	2,88E+05	1,30E+01	3,10E+00	-5,00E+04	0,00E+00	8,46E+04	3,87E+01
4	2,88E+05	1,30E+01	3,09E+00	-5,00E+04	0,00E+00	8,50E+04	3,89E+01
4	2,88E+05	1,30E+01	3,09E+00	-5,00E+04	0,00E+00	8,54E+04	3,89E+01
4	2,88E+05	1,30E+01	3,09E+00	-5,00E+04	0,00E+00	8,58E+04	3,89E+01
4	2,88E+05	1,30E+01	3,09E+00	-5,00E+04	0,00E+00	8,63E+04	3,88E+01
4	2,88E+05	1,30E+01	3,09E+00	-5,00E+04	0,00E+00	8,67E+04	3,89E+01
4	2,88E+05	1,30E+01	3,08E+00	-5,00E+04	0,00E+00	8,71E+04	3,88E+01
4	2,88E+05	1,30E+01	3,08E+00	-5,00E+04	0,00E+00	8,75E+04	3,89E+01
4	2,88E+05	1,30E+01	3,08E+00	-5,00E+04	0,00E+00	8,79E+04	3,86E+01
4	2,88E+05	1,30E+01	3,08E+00	-5,00E+04	0,00E+00	8,83E+04	3,88E+01
4	2,88E+05	1,30E+01	3,08E+00	-5,00E+04	0,00E+00	8,88E+04	3,89E+01
4	2,88E+05	1,30E+01	3,07E+00	-5,00E+04	0,00E+00	8,92E+04	3,90E+01
4	2,88E+05	1,30E+01	3,07E+00	-5,00E+04	0,00E+00	8,96E+04	3,90E+01
4	2,89E+05	1,30E+01	3,07E+00	-5,00E+04	0,00E+00	9,00E+04	3,89E+01
4	2,89E+05	1,30E+01	3,07E+00	-5,00E+04	0,00E+00	9,04E+04	3,88E+01
4	2,89E+05	1,30E+01	3,06E+00	-5,00E+04	0,00E+00	9,08E+04	3,89E+01
4	2,89E+05	1,30E+01	3,06E+00	-5,00E+04	0,00E+00	9,13E+04	3,86E+01
4	2,89E+05	1,30E+01	3,06E+00	-5,00E+04	0,00E+00	9,17E+04	3,89E+01
4	2,89E+05	1,30E+01	3,06E+00	-5,00E+04	0,00E+00	9,21E+04	3,87E+01
4	2,89E+05	1,30E+01	3,06E+00	-5,00E+04	0,00E+00	9,25E+04	3,88E+01
4	2,89E+05	1,30E+01	3,05E+00	-5,00E+04	0,00E+00	9,29E+04	3,88E+01
4	2,89E+05	1,30E+01	3,05E+00	-5,00E+04	0,00E+00	9,33E+04	3,88E+01
4	2,89E+05	1,30E+01	3,05E+00	-5,00E+04	0,00E+00	9,38E+04	3,89E+01
4	2,89E+05	1,30E+01	3,05E+00	-5,00E+04	0,00E+00	9,42E+04	3,89E+01
4	2,89E+05	1,30E+01	3,05E+00	-5,00E+04	0,00E+00	9,46E+04	3,88E+01
4	2,89E+05	1,30E+01	3,05E+00	-5,00E+04	0,00E+00	9,50E+04	3,88E+01
4	2,89E+05	1,30E+01	3,05E+00	-5,00E+04	0,00E+00	9,54E+04	3,91E+01
4	2,89E+05	1,30E+01	3,05E+00	-5,00E+04	0,00E+00	9,58E+04	3,87E+01
4	2,89E+05	1,30E+01	3,05E+00	-5,00E+04	0,00E+00	9,63E+04	3,88E+01
4	2,89E+05	1,30E+01	3,04E+00	-5,00E+04	0,00E+00	9,67E+04	3,89E+01
4	2,89E+05	1,30E+01	3,04E+00	-5,00E+04	0,00E+00	9,71E+04	3,89E+01
4	2,89E+05	1,30E+01	3,04E+00	-5,00E+04	0,00E+00	9,75E+04	3,88E+01
4	2,89E+05	1,30E+01	3,04E+00	-5,00E+04	0,00E+00	9,79E+04	3,89E+01
4	2,89E+05	1,30E+01	3,04E+00	-5,00E+04	0,00E+00	9,83E+04	3,86E+01
4	2,89E+05	1,30E+01	3,03E+00	-5,00E+04	0,00E+00	9,88E+04	3,88E+01
4	2,89E+05	1,30E+01	3,03E+00	-5,00E+04	0,00E+00	9,92E+04	3,89E+01
4	2,89E+05	1,30E+01	3,02E+00	-5,00E+04	0,00E+00	9,96E+04	3,88E+01
4	2,89E+05	1,30E+01	3,02E+00	-5,00E+04	0,00E+00	1,00E+05	3,88E+01
4	2,89E+05	1,30E+01	3,01E+00	-5,00E+04	0,00E+00	1,00E+05	3,88E+01
4	2,89E+05	1,30E+01	2,99E+00	-5,00E+04	0,00E+00	1,01E+05	3,89E+01
4	2,89E+05	1,30E+01	2,97E+00	-5,00E+04	0,00E+00	1,01E+05	3,90E+01
4	2,89E+05	1,30E+01	2,96E+00	-5,00E+04	0,00E+00	1,02E+05	3,91E+01
4	2,89E+05	1,30E+01	2,94E+00	-5,00E+04	0,00E+00	1,02E+05	3,91E+01
4	2,89E+05	1,30E+01	2,91E+00	-5,00E+04	0,00E+00	1,03E+05	3,91E+01
4	2,89E+05	1,30E+01	2,89E+00	-5,00E+04	0,00E+00	1,03E+05	3,91E+01
4	2,89E+05	1,30E+01	2,86E+00	-5,00E+04	0,00E+00	1,03E+05	3,94E+01
4	2,90E+05	1,30E+01	2,82E+00	-5,00E+04	0,00E+00	1,04E+05	3,92E+01
4	2,90E+05	1,30E+01	2,78E+00	-5,00E+04	0,00E+00	1,04E+05	3,92E+01
4	2,90E+05	1,30E+01	2,73E+00	-5,00E+04	0,00E+00	1,05E+05	3,92E+01
4	2,90E+05	1,30E+01	2,67E+00	-5,00E+04	0,00E+00	1,05E+05	3,94E+01
4	2,90E+05	1,30E+01	2,59E+00	-5,00E+04	0,00E+00	1,05E+05	3,92E+01
4	2,90E+05	1,30E+01	2,50E+00	-5,00E+04	0,00E+00	1,06E+05	3,92E+01
4	2,90E+05	1,30E+01	2,50E+00	-5,00E+04	0,00E+00	1,06E+05	3,92E+01
1	2,90E+05	1,40E+01	2,68E+00	2,99E+04	1,66E-02	0,00E+00	3,94E+01
1	2,90E+05	1,40E+01	2,84E+00	3,00E+04	2,50E+02	0,00E+00	3,91E+01
1	2,90E+05	1,40E+01	2,90E+00	3,00E+04	5,00E+02	0,00E+00	3,88E+01
1	2,90E+05	1,40E+01	2,95E+00	3,00E+04	7,50E+02	0,00E+00	3,84E+01
1	2,90E+05	1,40E+01	2,99E+00	3,00E+04	1,00E+03	0,00E+00	3,83E+01
1	2,90E+05	1,40E+01	3,02E+00	3,00E+04	1,25E+03	0,00E+00	3,81E+01
1	2,90E+05	1,40E+01	3,05E+00	3,00E+04	1,50E+03	0,00E+00	3,82E+01
1	2,90E+05	1,40E+01	3,07E+00	3,00E+04	1,75E+03	0,00E+00	3,80E+01
1	2,90E+05	1,40E+01	3,09E+00	3,00E+04	2,00E+03	0,00E+00	3,80E+01
1	2,90E+05	1,40E+01	3,11E+00	3,00E+04	2,25E+03	0,00E+00	3,79E+01
1	2,90E+05	1,40E+01	3,13E+00	3,00E+04	2,50E+03	0,00E+00	3,76E+01
1	2,90E+05	1,40E+01	3,15E+00	3,00E+04	2,75E+03	0,00E+00	3,76E+01
1	2,90E+05	1,40E+01	3,16E+00	3,00E+04	3,00E+03	0,00E+00	3,75E+01
1	2,90E+05	1,40E+01	3,18E+00	3,00E+04	3,25E+03	0,00E+00	3,74E+01
1	2,90E+05	1,40E+01	3,19E+00	3,00E+04	3,50E+03	0,00E+00	3,71E+01
1	2,90E+05	1,40E+01	3,20E+00	3,00E+04	3,75E+03	0,00E+00	3,74E+01
1	2,90E+05	1,40E+01	3,22E+00	3,00E+04	4,00E+03	0,00E+00	3,74E+01
1	2,90E+05	1,40E+01	3,23E+00	3,00E+04	4,25E+03	0,00E+00	3,69E+01
1	2,90E+05	1,40E+01	3,24E+00	3,00E+04	4,50E+03	0,00E+00	3,71E+01
1	2,90E+05	1,40E+01	3,25E+00	3,00E+04	4,75E+03	0,00E+00	3,71E+01
1	2,90E+05	1,40E+01	3,26E+00	3,00E+04	5,00E+03	0,00E+00	3,69E+01
1	2,90E+05	1,40E+01	3,27E+00	3,00E+04	5,25E+03	0,00E+00	3,70E+01
1	2,90E+05	1,40E+01	3,27E+00	3,00E+04	5,50E+03	0,00E+00	3,68E+01
1	2,90E+05	1,40E+01	3,28E+00	3,00E+04	5,75E+03	0,00E+00	3,69E+01
1	2,90E+05	1,40E+01	3,29E+00	3,00E+04	6,00E+03	0,00E+00	3,69E+01
1	2,90E+05	1,40E+01	3,29E+00	3,00E+04	6,25E+03	0,00E+00	3,69E+01
1	2,90E+05	1,40E+01	3,30E+00	3,00E+04	6,50E+03	0,00E+00	3,68E+01
1	2,90E+05	1,40E+01	3,30E+00	3,00E+04	6,75E+03	0,00E+00	3,68E+01
